Repository: floresacton/battery-eis

File: cellTester/celldata/P42A_25C/2023_08_03-11_50_57_charge_6A.csv
Time,Voltage,Current,Total mAh,Temperature
0.030428171157836914,4.196375,0.64,0.08888888888888889,24.937
0.5363559722900391,4.196448,0.628,0.1761111111111111,24.937
1.0322585105895996,4.196761,0.628,0.2633333333333333,24.937
1.5439531803131104,4.196552,0.618,0.3491666666666666,24.937
2.0258030891418457,4.197042,0.608,0.43361111111111106,24.937
2.5568835735321045,4.1965,0.598,0.5166666666666666,24.937
3.026508092880249,4.197324,0.598,0.5997222222222222,24.937
3.526979446411133,4.197105,0.592,0.6819444444444444,24.937
4.027454614639282,4.197491,0.584,0.7630555555555555,24.937
4.527342319488525,4.197387,0.584,0.8441666666666666,24.875
5.028407573699951,4.197763,0.576,0.9241666666666666,24.875
5.528767347335815,4.197533,0.57,1.0033333333333332,24.937
6.03131890296936,4.198212,0.564,1.0816666666666666,24.937
6.5399370193481445,4.197648,0.564,1.16,24.937
7.039935111999512,4.198577,0.557,1.2373611111111111,24.937
7.536285400390625,4.197857,0.551,1.3138888888888889,24.937
8.088696956634521,4.198347,0.546,1.3897222222222223,24.937
8.530842542648315,4.197752,0.546,1.4655555555555557,24.937
9.027758359909058,4.198441,0.541,1.5406944444444446,24.937
9.527952432632446,4.198316,0.535,1.6150000000000002,24.937
10.02883529663086,4.198744,0.535,1.6893055555555558,24.937
10.53066635131836,4.198472,0.532,1.7631944444444447,24.937
11.030708312988281,4.198629,0.526,1.8362500000000004,24.937
11.531815767288208,4.198149,0.522,1.9087500000000004,24.875
12.044074058532715,4.198681,0.522,1.9812500000000004,24.875
12.53941297531128,4.198608,0.517,2.053055555555556,24.875
13.040215969085693,4.19889,0.513,2.124305555555556,24.875
13.530263185501099,4.198379,0.513,2.195555555555556,24.937
14.027951002120972,4.199036,0.509,2.2662500000000003,24.875
14.536303997039795,4.198618,0.505,2.336388888888889,24.875
15.030280828475952,4.199026,0.501,2.405972222222222,24.875
15.532618999481201,4.198754,0.501,2.4755555555555553,24.875
16.027109146118164,4.199078,0.498,2.544722222222222,24.875
16.52696657180786,4.198702,0.494,2.6133333333333333,24.875
17.032968759536743,4.199297,0.49,2.681388888888889,24.812
17.538272380828857,4.198921,0.49,2.7494444444444444,24.875
18.037730932235718,4.199318,0.487,2.817083333333333,24.875
18.538772583007812,4.199005,0.483,2.8841666666666663,24.875
19.029879093170166,4.199412,0.483,2.9512499999999995,24.875
19.52702283859253,4.199015,0.479,3.0177777777777774,24.875
20.02972388267517,4.199621,0.478,3.0841666666666665,24.875
20.525546550750732,4.198994,0.474,3.15,24.875
21.025797843933105,4.199704,0.474,3.2158333333333333,24.875
21.52864646911621,4.199349,0.471,3.28125,24.875
22.029515981674194,4.199621,0.467,3.346111111111111,24.875
22.54232931137085,4.199234,0.465,3.4106944444444443,24.875
23.030846118927002,4.199715,0.465,3.4752777777777775,24.875
23.541801929473877,4.199401,0.462,3.539444444444444,24.875
24.0338773727417,4.199798,0.457,3.6029166666666663,24.875
24.53996467590332,4.199307,0.457,3.6663888888888887,24.875
25.02721905708313,4.199944,0.455,3.7295833333333333,24.875
25.5383939743042,4.199339,0.451,3.792222222222222,24.875
26.027079582214355,4.200038,0.449,3.8545833333333333,24.875
26.526911973953247,4.19937,0.449,3.9169444444444443,24.875
27.027806758880615,4.200069,0.446,3.9788888888888887,24.875
27.530218362808228,4.199579,0.444,4.040555555555556,24.875
28.066155672073364,4.20033,0.442,4.101944444444444,24.812
28.52668571472168,4.199861,0.442,4.163333333333333,24.812
29.026647567749023,4.200194,0.439,4.2243055555555555,24.812
29.54267978668213,4.1996,0.437,4.285,24.812
30.038387775421143,4.2001,0.437,4.345694444444445,24.812
30.540242433547974,4.199944,0.433,4.405833333333334,24.812
31.028440475463867,4.200268,0.431,4.465694444444445,24.812
31.527764320373535,4.199913,0.428,4.52513888888889,24.812
32.02844262123108,4.20055,0.428,4.584583333333335,24.812
32.52928042411804,4.199965,0.426,4.643750000000002,24.875
33.02929615974426,4.200456,0.423,4.7025000000000015,24.875
33.57611584663391,4.200153,0.422,4.761111111111113,24.875
34.025984048843384,4.200341,0.422,4.819722222222224,24.875
34.52588200569153,4.199871,0.419,4.8779166666666685,24.875
35.03565526008606,4.200915,0.417,4.935833333333335,24.875
35.533931732177734,4.200142,0.417,4.993750000000001,24.812
36.040085315704346,4.200529,0.414,5.051250000000001,24.812
36.52678871154785,4.200121,0.413,5.108611111111112,24.812
37.026833057403564,4.200591,0.411,5.165694444444445,24.812
37.52813386917114,4.200372,0.411,5.222777777777778,24.812
38.028642416000366,4.200476,0.409,5.279583333333333,24.812
38.528564453125,4.200278,0.405,5.335833333333333,24.812
39.030521869659424,4.200706,0.405,5.392083333333334,24.812
39.53097724914551,4.200424,0.402,5.447916666666667,24.812
40.032626152038574,4.200487,0.402,5.50375,24.812
40.5275137424469,4.200257,0.399,5.559166666666667,24.812
41.0487847328186,4.200956,0.399,5.614583333333334,24.812
41.54234075546265,4.200362,0.397,5.669722222222223,24.812
42.04108643531799,4.200956,0.394,5.724444444444445,24.812
42.53626370429993,4.200372,0.393,5.779027777777778,24.812
43.028706789016724,4.201123,0.393,5.833611111111112,24.812
43.52946209907532,4.200675,0.391,5.887916666666667,24.812
44.03056263923645,4.200967,0.389,5.941944444444445,24.875
44.53093886375427,4.200716,0.389,5.995972222222223,24.875
45.03087496757507,4.200831,0.388,6.049861111111112,24.812
45.53212356567383,4.200623,0.386,6.103472222222224,24.812
46.03083252906799,4.200841,0.383,6.156666666666668,24.812
46.536741971969604,4.20081,0.383,6.209861111111112,24.812
47.03008508682251,4.20105,0.382,6.262916666666668,24.812
47.53974938392639,4.20081,0.379,6.315555555555557,24.812
48.060330629348755,4.201322,0.378,6.368055555555557,24.812
48.526448249816895,4.200883,0.378,6.420555555555557,24.875
49.02630686759949,4.201165,0.376,6.47277777777778,24.875
49.53160643577576,4.200466,0.373,6.524583333333335,24.812
50.02629041671753,4.201426,0.373,6.57638888888889,24.812
50.52609086036682,4.200904,0.372,6.628055555555557,24.812
51.0261926651001,4.201249,0.37,6.679444444444446,24.875
51.52968096733093,4.200623,0.369,6.730694444444445,24.875
52.02730584144592,4.201468,0.369,6.781944444444445,24.812
52.53991985321045,4.201176,0.366,6.832777777777778,24.812
53.03686499595642,4.201416,0.365,6.883472222222223,24.812
53.578850984573364,4.201155,0.363,6.93388888888889,24.812
54.02705717086792,4.201343,0.363,6.984305555555557,24.812
54.526899337768555,4.201291,0.361,7.034444444444446,24.812
55.02690315246582,4.201541,0.359,7.084305555555558,24.812
55.53037214279175,4.201134,0.359,7.134166666666669,24.812
56.02981734275818,4.201802,0.358,7.183888888888891,24.812
56.53166341781616,4.200967,0.357,7.2334722222222245,24.812
57.03051829338074,4.201509,0.354,7.282638888888891,24.812
57.526939392089844,4.201217,0.354,7.331805555555557,24.812
58.02955746650696,4.201343,0.353,7.380833333333335,24.812
58.54209232330322,4.201228,0.351,7.429583333333335,24.812
59.0901734828949,4.201458,0.35,7.478194444444446,24.812
59.53387188911438,4.201165,0.35,7.526805555555557,24.812
60.027204513549805,4.201635,0.348,7.5751388888888895,24.812
60.52712535858154,4.201176,0.345,7.623055555555556,24.812
61.027090072631836,4.201917,0.345,7.670972222222223,24.812
61.528477907180786,4.201311,0.344,7.718750000000001,24.812
62.030075550079346,4.201917,0.343,7.76638888888889,24.812
62.53091764450073,4.201071,0.34,7.813611111111112,24.812
63.030898571014404,4.201656,0.34,7.860833333333335,24.812
63.52397680282593,4.20105,0.341,7.908194444444446,24.812
64.0444974899292,4.201697,0.338,7.95513888888889,24.812
64.53628587722778,4.201426,0.338,8.002083333333335,24.875
65.03770184516907,4.201885,0.337,8.048888888888891,24.875
65.52683877944946,4.201614,0.336,8.095555555555558,24.875
66.02875709533691,4.201729,0.333,8.141805555555559,24.875
66.52644419670105,4.201697,0.333,8.18805555555556,24.875
67.02738308906555,4.201687,0.332,8.23416666666667,24.875
67.52819514274597,4.201771,0.331,8.280138888888892,24.875
68.03836345672607,4.20223,0.329,8.325833333333337,24.812
68.52720808982849,4.201509,0.329,8.371527777777782,24.812
69.02820229530334,4.202199,0.328,8.417083333333338,24.812
69.52875781059265,4.201155,0.326,8.462361111111116,24.875
70.03992962837219,4.202209,0.326,8.507638888888895,24.875
70.53887128829956,4.201603,0.324,8.552638888888895,24.875
71.04357147216797,4.202157,0.323,8.597500000000005,24.875
71.53115248680115,4.201447,0.32,8.64194444444445,24.812
72.02998876571655,4.202199,0.32,8.686388888888894,24.812
72.53073644638062,4.201509,0.32,8.730833333333338,24.875
73.0281503200531,4.202021,0.318,8.775000000000006,24.875
73.54872965812683,4.201802,0.318,8.819166666666673,24.875
74.02762818336487,4.202344,0.318,8.86333333333334,24.875
74.52658534049988,4.201729,0.317,8.907361111111118,24.875
75.02909207344055,4.202084,0.316,8.951250000000007,24.875
75.54339814186096,4.201844,0.316,8.995138888888896,24.875
76.03643345832825,4.202052,0.314,9.038750000000007,24.875
76.54120874404907,4.201687,0.312,9.08208333333334,24.875
77.02828097343445,4.201979,0.311,9.125277777777784,24.875
77.52618646621704,4.201645,0.311,9.168472222222228,24.875
78.02717423439026,4.202386,0.31,9.211527777777784,24.875
78.52708458900452,4.201614,0.309,9.25444444444445,24.875
79.07013177871704,4.20247,0.307,9.297083333333338,24.875
79.52840447425842,4.201844,0.307,9.339722222222226,24.812
80.02898359298706,4.202303,0.305,9.382083333333338,24.875
80.529944896698,4.201603,0.303,9.424166666666672,24.875
81.0257179737091,4.202386,0.303,9.466250000000006,24.875
81.5442943572998,4.201948,0.302,9.50819444444445,24.875
82.0425751209259,4.202397,0.301,9.550000000000006,24.875
82.5267264842987,4.201938,0.299,9.591527777777785,24.875
83.03168749809265,4.20224,0.299,9.633055555555563,24.875
83.5326521396637,4.202157,0.298,9.674444444444452,24.875
84.03079628944397,4.202261,0.297,9.715694444444452,24.875
84.53194880485535,4.201791,0.297,9.756944444444452,24.875
85.03133773803711,4.202355,0.296,9.798055555555562,24.875
85.5273506641388,4.201844,0.295,9.839027777777785,24.875
86.02941632270813,4.202313,0.294,9.879861111111119,24.875
86.52716326713562,4.202094,0.294,9.920694444444452,24.875
87.03927087783813,4.202888,0.292,9.961250000000007,24.875
87.54018664360046,4.202094,0.291,10.001666666666674,24.875
88.05225658416748,4.202574,0.29,10.041944444444452,24.875
88.5280590057373,4.20223,0.29,10.08222222222223,24.875
89.02793765068054,4.202856,0.288,10.122222222222229,24.875
89.52779340744019,4.202105,0.287,10.16208333333334,24.875
90.03006505966187,4.202606,0.287,10.201944444444452,24.875
90.52679371833801,4.202209,0.286,10.241666666666674,24.875
91.02674007415771,4.202532,0.285,10.281250000000007,24.875
91.52660965919495,4.202167,0.284,10.320694444444452,24.875
92.02914619445801,4.202741,0.284,10.360138888888898,24.875
92.52650117874146,4.20225,0.283,10.399444444444454,24.875
93.04829120635986,4.2027,0.281,10.43847222222223,24.875
93.55414032936096,4.202459,0.281,10.477500000000008,24.875
94.03670120239258,4.202971,0.281,10.516527777777785,24.875
94.5302722454071,4.202167,0.279,10.555277777777786,24.875
95.02768898010254,4.20271,0.278,10.593888888888896,24.875
95.52825880050659,4.202512,0.278,10.632500000000007,24.875
96.02899813652039,4.203075,0.277,10.670972222222229,24.875
96.52914786338806,4.202271,0.277,10.70944444444445,24.875
97.03108787536621,4.202804,0.275,10.747638888888895,24.875
97.53096532821655,4.202386,0.275,10.78583333333334,24.875
98.02792143821716,4.202553,0.274,10.823888888888895,24.875
98.53593420982361,4.202449,0.273,10.861805555555561,24.875
99.07465553283691,4.202814,0.271,10.89944444444445,24.875
99.5386893749237,4.202209,0.271,10.937083333333339,24.875
100.0308256149292,4.202804,0.271,10.974722222222228,24.875
100.52890849113464,4.202209,0.27,11.012222222222228,24.875
101.02757716178894,4.202919,0.27,11.049722222222227,24.875
101.52650570869446,4.202459,0.269,11.087083333333338,24.875
102.03065705299377,4.202679,0.268,11.12430555555556,24.875
102.53044033050537,4.202303,0.267,11.161388888888894,24.875
103.03355932235718,4.203044,0.267,11.198472222222227,24.875
103.53238844871521,4.2027,0.265,11.235277777777783,24.875
104.03278589248657,4.203033,0.263,11.271805555555561,24.875
104.57826566696167,4.202647,0.263,11.308333333333339,24.875
105.04165315628052,4.202877,0.263,11.344861111111117,24.875
105.54897689819336,4.202491,0.262,11.381250000000005,24.875
106.03257870674133,4.203085,0.261,11.417500000000006,24.937
106.52809882164001,4.202501,0.261,11.453750000000007,24.875
107.02686834335327,4.202867,0.26,11.489861111111118,24.875
107.52678108215332,4.202543,0.259,11.52583333333334,24.875
108.02817940711975,4.203138,0.258,11.561666666666673,24.875
108.52882075309753,4.202313,0.258,11.597500000000005,24.875
109.02771496772766,4.203347,0.257,11.63319444444445,24.875
109.52863311767578,4.202532,0.256,11.668750000000006,24.875
110.03506445884705,4.203221,0.256,11.704305555555562,24.937
110.54131007194519,4.202856,0.254,11.73958333333334,24.937
111.0404314994812,4.203085,0.253,11.774722222222229,24.875
111.52640867233276,4.202804,0.253,11.809861111111118,24.875
112.02757120132446,4.203357,0.253,11.845000000000008,24.937
112.53129768371582,4.202752,0.253,11.880138888888897,24.937
113.03225588798523,4.20342,0.251,11.915000000000008,24.937
113.53677487373352,4.202585,0.25,11.94972222222223,24.937
114.02707529067993,4.203263,0.25,11.984444444444451,24.937
114.52809929847717,4.202773,0.249,12.019027777777785,24.937
115.02700138092041,4.203388,0.249,12.053611111111119,24.937
115.52947878837585,4.202794,0.249,12.088194444444452,24.937
116.03869462013245,4.203263,0.246,12.122361111111118,24.937
116.53865361213684,4.202981,0.246,12.156527777777784,24.937
117.03890180587769,4.203326,0.245,12.190555555555562,24.937
117.52929782867432,4.202877,0.245,12.22458333333334,24.937
118.03308081626892,4.203169,0.244,12.25847222222223,24.937
118.52763891220093,4.202877,0.243,12.292222222222229,24.937
119.05010509490967,4.203629,0.242,12.32583333333334,24.937
119.52882313728333,4.202794,0.242,12.359444444444453,24.937
120.02955651283264,4.203326,0.242,12.393055555555565,24.937
120.52845621109009,4.202752,0.241,12.426527777777787,24.937
121.03330516815186,4.203399,0.241,12.46000000000001,24.875
121.52674889564514,4.203065,0.241,12.493472222222232,24.875
122.04106092453003,4.203472,0.24,12.526805555555566,24.875
122.54103779792786,4.203054,0.239,12.56000000000001,24.937
123.03636145591736,4.203399,0.239,12.593194444444453,24.937
123.52909207344055,4.202794,0.237,12.62611111111112,24.937
124.02702760696411,4.203503,0.236,12.658888888888898,24.937
124.5624840259552,4.202971,0.236,12.691666666666675,24.937
125.02941989898682,4.20366,0.236,12.724444444444453,24.937
125.52990579605103,4.203148,0.235,12.757083333333341,24.937
126.03076314926147,4.203555,0.234,12.789583333333342,24.937
126.52674770355225,4.202762,0.234,12.822083333333342,24.937
127.0271532535553,4.203576,0.233,12.854444444444454,24.937
127.5372884273529,4.203012,0.233,12.886805555555565,24.937
128.03324389457703,4.203618,0.232,12.919027777777787,24.937
128.54414796829224,4.203106,0.232,12.951250000000009,24.937
129.02993059158325,4.203608,0.231,12.983333333333341,24.937
129.527352809906,4.20296,0.229,13.015138888888897,24.937
130.0819981098175,4.203545,0.229,13.046944444444453,24.937
130.52741289138794,4.203273,0.229,13.078750000000008,24.937
131.0296814441681,4.203555,0.228,13.110416666666675,24.937
131.5303680896759,4.202981,0.227,13.141944444444452,24.937
132.03123784065247,4.203587,0.227,13.173472222222228,24.875
132.52937054634094,4.203033,0.227,13.205000000000005,24.875
133.03314113616943,4.20367,0.226,13.236388888888895,24.937
133.54693913459778,4.202919,0.224,13.267500000000005,24.937
134.03883361816406,4.203493,0.224,13.298611111111116,24.937
134.53529119491577,4.203044,0.224,13.329722222222227,24.937
135.03295612335205,4.203681,0.223,13.36069444444445,24.875
135.53185772895813,4.202804,0.223,13.391666666666673,24.937
136.03189301490784,4.203566,0.223,13.422638888888896,24.937
136.5282483100891,4.203294,0.222,13.45347222222223,24.937
137.03168630599976,4.20367,0.221,13.484166666666674,24.937
137.52662134170532,4.203326,0.221,13.514861111111118,24.937
138.02750158309937,4.203482,0.22,13.545416666666673,24.937
138.53091287612915,4.203002,0.219,13.57583333333334,24.937
139.0418291091919,4.203826,0.218,13.606111111111119,24.875
139.53963351249695,4.203023,0.218,13.636388888888897,24.875
140.0413064956665,4.203847,0.216,13.666388888888896,24.937
140.53416419029236,4.203326,0.216,13.696388888888896,24.937
141.0263409614563,4.203879,0.216,13.726388888888895,24.937
141.52622199058533,4.203482,0.216,13.756388888888894,24.937
142.0291826725006,4.203608,0.215,13.786250000000006,24.875
142.52938961982727,4.203232,0.214,13.815972222222229,24.875
143.02908778190613,4.203732,0.214,13.845694444444451,24.937
143.52911114692688,4.203273,0.213,13.875277777777784,24.937
144.03044438362122,4.203722,0.212,13.904722222222228,24.937
144.55394196510315,4.203336,0.213,13.93430555555556,24.937
145.04155349731445,4.203701,0.213,13.963888888888894,24.937
145.5377495288849,4.203284,0.212,13.993333333333338,24.937
146.045902967453,4.203847,0.21,14.022500000000004,24.937
146.53282499313354,4.203347,0.21,14.051666666666671,24.937
147.03191900253296,4.203753,0.209,14.080694444444449,24.937
147.53134512901306,4.203347,0.209,14.109722222222226,24.937
148.02736568450928,4.20392,0.208,14.138611111111114,24.937
148.5283522605896,4.203576,0.208,14.167500000000002,24.937
149.02825045585632,4.204014,0.208,14.19638888888889,24.937
149.53116106987,4.203347,0.207,14.22513888888889,24.937
150.06116461753845,4.203681,0.206,14.253750000000002,24.937
150.5345368385315,4.203461,0.206,14.282361111111113,24.937
151.03877639770508,4.203816,0.205,14.310833333333335,24.937
151.54573440551758,4.203294,0.204,14.339166666666669,24.937
152.02731704711914,4.203889,0.204,14.367500000000003,24.937
152.52788496017456,4.203555,0.204,14.395833333333337,24.937
153.02779126167297,4.203816,0.203,14.424027777777782,24.937
153.52972865104675,4.203127,0.202,14.452083333333338,24.937
154.0325767993927,4.203931,0.202,14.480138888888893,24.937
154.53173828125,4.203472,0.202,14.508194444444449,24.937
155.03103804588318,4.203743,0.201,14.536111111111115,24.937
155.57925176620483,4.203378,0.2,14.563888888888894,24.937
156.03133082389832,4.204098,0.2,14.591666666666672,24.937
156.54441738128662,4.203545,0.199,14.619305555555561,24.937
157.0381681919098,4.204223,0.199,14.64694444444445,24.937
157.5452437400818,4.203472,0.199,14.67458333333334,25.0
158.03072714805603,4.204088,0.198,14.70208333333334,25.0
158.5326087474823,4.203378,0.197,14.72944444444445,24.937
159.0272650718689,4.204119,0.197,14.75680555555556,24.937
159.52708292007446,4.203524,0.197,14.784166666666671,24.937
160.0242280960083,4.203785,0.196,14.811388888888894,24.937
160.52940225601196,4.203451,0.196,14.838611111111117,24.937
161.02860713005066,4.203858,0.196,14.86583333333334,24.937
161.5290105342865,4.203732,0.195,14.892916666666673,24.937
162.0310468673706,4.203837,0.194,14.919861111111118,24.937
162.54161643981934,4.203545,0.194,14.946805555555562,24.937
163.03879475593567,4.203858,0.194,14.973750000000006,24.937
163.53558492660522,4.203451,0.193,15.000555555555561,24.937
164.02918434143066,4.204046,0.193,15.027361111111116,24.937
164.52863454818726,4.203806,0.192,15.054027777777783,24.937
165.02755212783813,4.204004,0.192,15.08069444444445,25.0
165.52962255477905,4.203826,0.191,15.107222222222228,24.937
166.030503988266,4.203952,0.19,15.133611111111117,24.937
166.5317349433899,4.203566,0.19,15.160000000000005,25.0
167.0314064025879,4.203931,0.189,15.186250000000005,25.0
167.5322926044464,4.203514,0.189,15.212500000000004,25.0
168.04165172576904,4.204108,0.188,15.238611111111116,25.0
168.5349578857422,4.20367,0.188,15.264722222222227,24.937
169.0413429737091,4.204171,0.188,15.290833333333339,24.937
169.5269365310669,4.203441,0.186,15.316666666666672,24.937
170.05136609077454,4.204338,0.186,15.342500000000005,24.937
170.53128123283386,4.20367,0.186,15.368333333333338,24.937
171.03090715408325,4.204119,0.186,15.39416666666667,24.937
171.53087043762207,4.203753,0.186,15.420000000000003,24.937
172.0316572189331,4.204359,0.186,15.445833333333336,24.937
172.52798461914062,4.203514,0.185,15.47152777777778,24.937
173.02664589881897,4.204088,0.185,15.497222222222224,24.937
173.5266785621643,4.203868,0.185,15.522916666666667,24.937
174.03890919685364,4.204213,0.185,15.54861111111111,24.937
174.54258728027344,4.203837,0.184,15.574166666666667,24.875
175.0372281074524,4.204443,0.183,15.599583333333333,24.875
175.56547045707703,4.20367,0.182,15.62486111111111,24.937
176.03139543533325,4.204255,0.182,15.650138888888888,24.875
176.5294325351715,4.203826,0.182,15.675416666666665,24.875
177.02819561958313,4.204286,0.182,15.700694444444443,24.937
177.52920746803284,4.203576,0.182,15.72597222222222,24.937
178.02809810638428,4.204108,0.18,15.75097222222222,24.937
178.5337245464325,4.203608,0.18,15.77597222222222,24.937
179.02895760536194,4.204035,0.179,15.800833333333332,24.937
179.53973078727722,4.2039,0.179,15.825694444444443,24.875
180.03738403320312,4.204338,0.179,15.850555555555554,24.875
180.54189348220825,4.204056,0.179,15.875416666666665,24.875
181.09671902656555,4.204129,0.178,15.900138888888886,24.875
181.53072476387024,4.203879,0.178,15.924861111111108,24.937
182.0316469669342,4.204223,0.178,15.94958333333333,24.937
182.533109664917,4.203722,0.177,15.974166666666664,24.875
183.02682542800903,4.203962,0.177,15.998749999999998,24.937
183.52749395370483,4.203847,0.176,16.023194444444442,24.937
184.02955985069275,4.204296,0.177,16.047777777777775,24.937
184.5297544002533,4.203732,0.175,16.07208333333333,24.937
185.0384328365326,4.204453,0.175,16.09638888888889,24.937
185.53083109855652,4.203826,0.175,16.120694444444446,24.937
186.04096102714539,4.204182,0.173,16.144722222222224,24.937
186.5276117324829,4.203753,0.173,16.168750000000003,24.937
187.0280945301056,4.204422,0.174,16.19291666666667,24.937
187.52708649635315,4.203973,0.173,16.216944444444447,24.937
188.03106689453125,4.204265,0.172,16.240833333333335,24.937
188.5292420387268,4.204088,0.172,16.264722222222222,24.937
189.03094577789307,4.204213,0.171,16.28847222222222,24.937
189.5318145751953,4.203837,0.171,16.31222222222222,24.937
190.03405165672302,4.204161,0.17,16.335833333333333,24.937
190.533833026886,4.203889,0.17,16.359444444444446,24.937
191.04146647453308,4.204234,0.17,16.383055555555558,24.937
191.53940391540527,4.203941,0.169,16.40652777777778,24.937
192.04884219169617,4.204443,0.169,16.43,24.937
192.53150129318237,4.204088,0.169,16.45347222222222,24.937
193.0304856300354,4.204359,0.168,16.476805555555554,24.937
193.52837777137756,4.204046,0.167,16.5,24.937
194.02994775772095,4.204505,0.167,16.523194444444446,24.937
194.5294828414917,4.204046,0.167,16.54638888888889,24.937
195.030193567276,4.204682,0.166,16.569444444444446,24.937
195.55176639556885,4.203785,0.165,16.592361111111114,24.937
196.03060793876648,4.204359,0.165,16.61527777777778,24.937
196.52803778648376,4.203858,0.164,16.638055555555557,24.937
197.0387864112854,4.204526,0.164,16.660833333333333,24.937
197.53993391990662,4.203806,0.164,16.68361111111111,25.0
198.0419943332672,4.204411,0.163,16.706249999999997,25.0
198.52782821655273,4.2039,0.164,16.729027777777773,25.0
199.02822089195251,4.204234,0.163,16.75166666666666,25.0
199.52867341041565,4.204056,0.163,16.77430555555555,25.0
200.03247237205505,4.204494,0.163,16.79694444444444,25.0
200.52760982513428,4.203973,0.162,16.81944444444444,25.0
201.06412053108215,4.204463,0.161,16.84180555555555,24.937
201.53198957443237,4.204182,0.161,16.86416666666666,24.937
202.0274064540863,4.204401,0.161,16.88652777777777,24.937
202.53819823265076,4.204119,0.161,16.908888888888878,25.0
203.03583526611328,4.204494,0.161,16.931249999999988,25.0
203.54540300369263,4.203952,0.161,16.953611111111098,25.0
204.0270481109619,4.204422,0.16,16.97583333333332,25.0
204.52696132659912,4.204046,0.16,16.998055555555542,25.0
205.02847933769226,4.204567,0.16,17.020277777777764,25.0
205.53230595588684,4.203879,0.16,17.042499999999986,25.0
206.0303897857666,4.204359,0.158,17.06444444444443,24.937
206.57833552360535,4.203983,0.158,17.086388888888873,24.937
207.03283548355103,4.20437,0.158,17.108333333333317,24.937
207.52901673316956,4.203889,0.158,17.13027777777776,24.937
208.02772402763367,4.204359,0.157,17.152083333333316,25.0
208.53941178321838,4.203931,0.157,17.17388888888887,25.0
209.03940224647522,4.204536,0.156,17.19555555555554,24.937
209.5417275428772,4.203983,0.155,17.217083333333317,24.937
210.0275068283081,4.204338,0.155,17.238611111111094,24.937
210.5285370349884,4.204088,0.155,17.26013888888887,24.937
211.02635288238525,4.204515,0.155,17.28166666666665,24.937
211.5294861793518,4.204244,0.154,17.303055555555538,25.0
212.03164315223694,4.20437,0.154,17.324444444444428,25.0
212.53024649620056,4.204161,0.153,17.345694444444426,24.937
213.0322699546814,4.204161,0.153,17.366944444444425,24.937
213.53209257125854,4.204056,0.152,17.388055555555535,24.937
214.04048347473145,4.20462,0.152,17.409166666666646,24.937
214.52945685386658,4.203774,0.152,17.430277777777757,24.937
215.03969359397888,4.204641,0.151,17.45124999999998,24.937
215.53286123275757,4.204088,0.151,17.472222222222204,24.937
216.02775692939758,4.204328,0.151,17.493194444444427,25.0
216.52809119224548,4.2039,0.151,17.51416666666665,25.0
217.02776956558228,4.204588,0.151,17.535138888888874,25.0
217.52983260154724,4.20392,0.151,17.556111111111097,24.937
218.03062057495117,4.204776,0.151,17.57708333333332,24.937
218.53199696540833,4.204338,0.149,17.597777777777765,24.937
219.02839255332947,4.204578,0.149,17.61847222222221,24.937
219.52854537963867,4.203806,0.149,17.639166666666654,24.937
220.03914880752563,4.204693,0.148,17.65972222222221,24.937
220.5445327758789,4.204046,0.148,17.680277777777768,24.937
221.0650236606598,4.204588,0.148,17.700833333333325,24.937
221.52825784683228,4.204119,0.148,17.72138888888888,24.937
222.03008651733398,4.204735,0.148,17.74194444444444,24.937
222.53378081321716,4.204077,0.147,17.762361111111105,24.937
223.02897214889526,4.20462,0.147,17.78277777777777,24.875
223.52795004844666,4.204077,0.147,17.803194444444436,24.937
224.0289182662964,4.204651,0.146,17.823472222222215,24.937
224.5301525592804,4.204234,0.145,17.8436111111111,24.937
225.03077173233032,4.204776,0.145,17.86374999999999,24.937
225.54150676727295,4.204108,0.146,17.884027777777767,24.937
226.03835463523865,4.204473,0.146,17.904305555555545,24.937
226.57842898368835,4.204035,0.145,17.924444444444433,24.937
227.0291292667389,4.20462,0.145,17.94458333333332,24.875
227.52849650382996,4.203983,0.145,17.964722222222207,24.875
228.0294704437256,4.20438,0.145,17.984861111111094,24.875
228.52843618392944,4.203983,0.145,18.00499999999998,24.875
229.02929854393005,4.204443,0.144,18.02499999999998,24.875
229.53023886680603,4.204171,0.143,18.044861111111093,24.875
230.03186321258545,4.204432,0.144,18.064861111111092,24.937
230.53110575675964,4.204494,0.144,18.084861111111092,24.937
231.0269899368286,4.204641,0.143,18.104722222222204,24.875
231.5482017993927,4.204265,0.142,18.124444444444425,24.937
232.0937523841858,4.20462,0.143,18.144305555555537,24.937
232.54267764091492,4.204244,0.143,18.16416666666665,24.937
233.0278036594391,4.204484,0.142,18.18388888888887,24.937
233.53381991386414,4.203973,0.142,18.20361111111109,24.937
234.03103709220886,4.204599,0.142,18.22333333333331,24.937
234.53159356117249,4.204317,0.142,18.243055555555532,24.937
235.02748799324036,4.204349,0.142,18.262777777777753,24.937
235.52933549880981,4.2039,0.141,18.282361111111086,24.937
236.0293927192688,4.204505,0.141,18.30194444444442,24.937
236.52846360206604,4.20414,0.14,18.321388888888865,24.937
237.03830528259277,4.204588,0.139,18.34069444444442,24.875
237.53941321372986,4.203994,0.139,18.359999999999975,24.875
238.04089999198914,4.204661,0.139,18.37930555555553,24.937
238.53320336341858,4.204213,0.139,18.398611111111084,24.937
239.02804827690125,4.204881,0.139,18.41791666666664,24.937
239.5285449028015,4.204359,0.139,18.437222222222193,24.875
240.02796244621277,4.20463,0.138,18.45638888888886,24.875
240.52795505523682,4.204056,0.138,18.475555555555527,24.875
241.03177690505981,4.204526,0.138,18.494722222222194,24.875
241.5294017791748,4.204338,0.138,18.51388888888886,24.937
242.03290915489197,4.204745,0.137,18.53291666666664,24.937
242.53167700767517,4.204265,0.137,18.55194444444442,24.937
243.04056358337402,4.204588,0.137,18.5709722222222,24.875
243.54571723937988,4.204328,0.137,18.58999999999998,24.875
244.03826475143433,4.204703,0.136,18.608888888888867,24.937
244.52745127677917,4.204223,0.136,18.627777777777755,24.937
245.02733874320984,4.204693,0.136,18.646666666666643,24.937
245.53032541275024,4.204276,0.135,18.665416666666644,24.937
246.0302288532257,4.204745,0.134,18.684027777777754,24.937
246.55739831924438,4.204265,0.134,18.702638888888863,24.937
247.03263068199158,4.204787,0.134,18.721249999999973,24.937
247.52900004386902,4.204296,0.135,18.739999999999974,25.0
248.02794098854065,4.204797,0.134,18.758611111111083,25.0
248.5379524230957,4.204276,0.134,18.777222222222193,24.937
249.05394101142883,4.204651,0.133,18.795694444444415,24.937
249.53950476646423,4.204056,0.133,18.814166666666637,25.0
250.02773070335388,4.204964,0.133,18.83263888888886,24.937
250.52756452560425,4.204286,0.133,18.85111111111108,24.937
251.02876949310303,4.204829,0.133,18.869583333333303,24.937
251.5284707546234,4.204161,0.131,18.887777777777746,24.937
252.06888914108276,4.204672,0.132,18.90611111111108,24.937
252.5284378528595,4.204119,0.132,18.924444444444415,24.937
253.02934193611145,4.204745,0.132,18.94277777777775,24.937
253.52931451797485,4.204067,0.132,18.961111111111084,24.937
254.02821040153503,4.204829,0.132,18.979444444444418,24.937
254.5433144569397,4.20439,0.13,18.997499999999974,24.937
255.03587794303894,4.204933,0.131,19.015694444444417,24.937
255.54077577590942,4.204202,0.131,19.03388888888886,24.937
256.0279960632324,4.204599,0.131,19.052083333333304,24.937
256.53019189834595,4.204317,0.13,19.07013888888886,24.937
257.02833342552185,4.204985,0.13,19.088194444444415,24.937
257.58330726623535,4.20415,0.129,19.106111111111083,24.937
258.02774715423584,4.204818,0.129,19.12402777777775,24.937
258.53421354293823,4.20438,0.127,19.14166666666664,24.937
259.0267150402069,4.205048,0.128,19.159444444444418,24.937
259.52895760536194,4.204317,0.128,19.177222222222195,24.937
260.0291590690613,4.20486,0.128,19.194999999999972,24.937
260.55165123939514,4.204484,0.127,19.21263888888886,24.937
261.03933548927307,4.20487,0.127,19.23027777777775,24.937
261.53509616851807,4.204453,0.127,19.24791666666664,24.937
262.02968883514404,4.20487,0.127,19.26555555555553,24.937
262.53324580192566,4.204286,0.126,19.283055555555528,24.875
263.0290677547455,4.20463,0.126,19.300555555555526,24.875
263.52800011634827,4.204192,0.126,19.318055555555524,24.937
264.0304203033447,4.204505,0.125,19.335416666666635,24.937
264.53308391571045,4.204349,0.125,19.352777777777746,24.937
265.0310056209564,4.20486,0.125,19.370138888888857,24.937
265.52876687049866,4.204317,0.125,19.387499999999967,24.937
266.04369616508484,4.204943,0.125,19.404861111111078,24.937
266.54222416877747,4.204494,0.124,19.4220833333333,24.937
267.0393886566162,4.205194,0.124,19.439305555555524,24.937
267.5285918712616,4.204766,0.124,19.456527777777747,24.937
268.03388953208923,4.204975,0.123,19.47361111111108,24.937
268.5299582481384,4.204422,0.123,19.49069444444441,24.875
269.02733635902405,4.205027,0.122,19.507638888888856,24.875
269.5273835659027,4.204609,0.122,19.5245833333333,24.875
270.03169417381287,4.204661,0.122,19.541527777777745,24.875
270.53328347206116,4.204359,0.122,19.55847222222219,24.875
271.0286223888397,4.2051,0.122,19.575416666666634,24.875
271.5281329154968,4.204255,0.122,19.592361111111078,24.875
272.06903100013733,4.204975,0.122,19.609305555555522,24.937
272.54282212257385,4.204735,0.122,19.626249999999967,24.937
273.02692127227783,4.20487,0.122,19.64319444444441,24.937
273.53063321113586,4.204265,0.121,19.659999999999968,24.937
274.0298898220062,4.205111,0.121,19.676805555555525,24.937
274.5307996273041,4.204443,0.122,19.69374999999997,24.937
275.02974796295166,4.204891,0.121,19.710555555555526,24.937
275.53215289115906,4.204338,0.121,19.727361111111083,24.875
276.0336594581604,4.205152,0.121,19.74416666666664,24.875
276.5315752029419,4.204526,0.12,19.760833333333306,24.937
277.0325334072113,4.205142,0.12,19.77749999999997,24.937
277.57148265838623,4.204213,0.12,19.794166666666637,24.937
278.04513025283813,4.205121,0.12,19.810833333333303,24.937
278.54103088378906,4.204244,0.12,19.82749999999997,24.937
279.02916979789734,4.204902,0.12,19.844166666666634,24.937
279.530704498291,4.204661,0.12,19.8608333333333,24.937
280.0281846523285,4.204745,0.12,19.877499999999966,24.937
280.52808570861816,4.204443,0.12,19.89416666666663,24.937
281.0280041694641,4.20486,0.12,19.910833333333297,24.937
281.5297620296478,4.204359,0.12,19.927499999999963,24.937
282.0279977321625,4.204912,0.119,19.94402777777774,24.937
282.52802324295044,4.204714,0.119,19.96055555555552,24.937
283.02891421318054,4.205215,0.118,19.97694444444441,24.937
283.53991055488586,4.204411,0.118,19.9933333333333,24.937
284.0398726463318,4.204818,0.118,20.00972222222219,24.937
284.54740285873413,4.20439,0.117,20.02597222222219,24.937
285.0325198173523,4.20486,0.117,20.04222222222219,24.937
285.5274398326874,4.204515,0.117,20.05847222222219,24.937
286.02832794189453,4.204964,0.116,20.0745833333333,24.937
286.52860951423645,4.204484,0.116,20.090694444444413,24.937
287.0273332595825,4.20486,0.116,20.106805555555525,24.937
287.52822637557983,4.20487,0.117,20.123055555555524,24.937
288.031480550766,4.204912,0.116,20.139166666666636,24.937
288.5306429862976,4.204359,0.116,20.155277777777748,24.937
289.0350651741028,4.204755,0.116,20.17138888888886,24.937
289.5406823158264,4.204609,0.114,20.187222222222193,24.937
290.0397114753723,4.204912,0.114,20.203055555555526,24.937
290.5324766635895,4.204505,0.114,20.21888888888886,24.937
291.0319516658783,4.20487,0.113,20.234583333333305,24.937
291.52774477005005,4.204401,0.114,20.250416666666638,24.937
292.03574562072754,4.204818,0.114,20.26624999999997,24.937
292.5281422138214,4.204755,0.114,20.282083333333304,25.0
293.02861857414246,4.204703,0.114,20.297916666666637,25.0
293.52851915359497,4.204661,0.113,20.313611111111083,25.0
294.0295510292053,4.205131,0.113,20.32930555555553,24.937
294.53087878227234,4.204547,0.113,20.344999999999974,24.937
295.04112577438354,4.204923,0.113,20.36069444444442,24.937
295.5370719432831,4.204651,0.113,20.376388888888865,24.937
296.04595613479614,4.204964,0.113,20.39208333333331,24.937
296.5314917564392,4.204703,0.112,20.407638888888865,24.937
297.03024649620056,4.205006,0.112,20.42319444444442,25.0
297.5569486618042,4.204432,0.111,20.438611111111086,25.0
298.03301453590393,4.205006,0.111,20.454027777777753,25.0
298.53337812423706,4.204401,0.112,20.469583333333308,24.937
299.0280122756958,4.205069,0.112,20.485138888888862,24.937
299.5288350582123,4.204588,0.112,20.500694444444417,24.937
300.0297634601593,4.20509,0.111,20.516111111111083,24.937
300.53304529190063,4.204473,0.111,20.53152777777775,24.937
301.0447871685028,4.205215,0.111,20.546944444444417,24.937
301.53936862945557,4.204651,0.111,20.562361111111084,24.937
302.0438530445099,4.205184,0.11,20.577638888888863,24.937
302.52971267700195,4.204505,0.11,20.592916666666643,24.937
303.07270216941833,4.204954,0.11,20.608194444444422,24.937
303.5333523750305,4.204296,0.11,20.6234722222222,24.937
304.03298568725586,4.205027,0.111,20.638888888888868,24.937
304.53237891197205,4.204609,0.11,20.654166666666647,24.937
305.0281431674957,4.204996,0.11,20.669444444444427,24.937
305.52826166152954,4.204599,0.109,20.684583333333315,24.937
306.02920055389404,4.205277,0.109,20.699722222222203,24.937
306.54107117652893,4.204505,0.108,20.714722222222203,24.937
307.04038310050964,4.204839,0.108,20.729722222222204,24.937
307.53965735435486,4.204588,0.108,20.744722222222205,24.937
308.03179264068604,4.204933,0.109,20.759861111111093,24.937
308.5798451900482,4.204494,0.109,20.77499999999998,24.937
309.03021001815796,4.205152,0.109,20.79013888888887,24.937
309.5306715965271,4.204641,0.109,20.805277777777757,24.937
310.03263688087463,4.205121,0.108,20.820277777777758,24.937
310.5341076850891,4.204735,0.108,20.83527777777776,24.937
311.0284435749054,4.205027,0.107,20.850138888888868,24.937
311.5284559726715,4.204515,0.107,20.864999999999977,24.937
312.03037214279175,4.205256,0.107,20.879861111111087,24.937
312.5414834022522,4.204599,0.107,20.894722222222196,24.937
313.03900933265686,4.204964,0.106,20.909444444444418,24.937
313.53125524520874,4.204422,0.106,20.92416666666664,24.937
314.0311005115509,4.205308,0.106,20.93888888888886,24.937
314.52862334251404,4.204693,0.106,20.953611111111083,24.937
315.02897667884827,4.205215,0.106,20.968333333333305,24.937
315.52797865867615,4.204473,0.106,20.983055555555527,24.937
316.02789521217346,4.204881,0.106,20.99777777777775,24.937
316.5287230014801,4.204776,0.105,21.012361111111083,24.937
317.0287911891937,4.205131,0.105,21.026944444444418,24.937
317.53578209877014,4.204641,0.105,21.041527777777752,24.937
318.04427123069763,4.204881,0.105,21.056111111111086,24.937
318.5366928577423,4.204536,0.105,21.07069444444442,24.937
319.0423128604889,4.205079,0.104,21.085138888888864,24.937
319.5304329395294,4.204641,0.104,21.099583333333307,24.937
320.0307013988495,4.205235,0.105,21.11416666666664,24.937
320.52986192703247,4.204954,0.104,21.128611111111084,24.937
321.0297226905823,4.205308,0.104,21.143055555555527,24.937
321.5282645225525,4.204797,0.104,21.15749999999997,24.937
322.02859115600586,4.205037,0.104,21.171944444444414,24.937
322.52928400039673,4.204484,0.103,21.18624999999997,24.937
323.0514841079712,4.205017,0.104,21.200694444444412,24.937
323.5330123901367,4.204703,0.104,21.215138888888855,24.937
324.0461003780365,4.205017,0.104,21.2295833333333,24.937
324.5420205593109,4.204567,0.103,21.243888888888854,24.937
325.0409908294678,4.205027,0.103,21.25819444444441,25.0
325.52777910232544,4.204515,0.103,21.272499999999965,25.0
326.0277202129364,4.205037,0.098,21.286111111111076,25.0

File: cellTester/celldata/P42A_25C/2023_08_03-17_27_04_discharge_15A_pulse_30A.csv (part 1 of 3)
Time,Voltage,Current,Total mAh,Temperature
0.06411314010620117,3.957421,14.995352,2.0826877777777777,25.0
0.5429837703704834,3.951681,14.99619,2.9158094444444442,25.0
0.7643358707427979,3.757293,29.993454,4.582112444444444,25.0
0.9584071636199951,3.748338,29.994505,6.248473833333334,25.0
1.1343982219696045,3.742045,29.993172,7.914761166666667,25.0
1.332352876663208,3.736179,29.994881,9.581143444444445,25.0
1.5525023937225342,3.729855,29.994919,11.247527833333333,25.0
1.7323551177978516,3.724949,29.995077,12.913921,25.0
1.9302241802215576,3.720232,29.994387,14.580275833333333,25.0
2.1522603034973145,3.716255,29.993963,16.24660711111111,25.0
2.334686517715454,3.712561,29.994011,17.912941055555557,25.0
2.5365729331970215,3.70848,29.994717,19.579314222222223,25.0
2.751126527786255,3.704305,29.994339,21.24566638888889,25.0
2.9343647956848145,3.701341,29.993055,22.91194722222222,25.0
3.133129835128784,3.698711,29.994928,24.57833211111111,25.0
3.350135326385498,3.695444,29.993565,26.244641277777777,25.0
3.5354220867156982,3.69273,29.994049,27.91097733333333,25.0
3.7337865829467773,3.689892,29.994677,29.577348277777777,25.0
3.9540717601776123,3.686844,29.994003,31.243681777777777,25.0
4.136025428771973,3.685101,29.994833,32.91006138888889,25.0
4.3343470096588135,3.682878,29.995077,34.57645455555556,25.0
4.556360721588135,3.680248,29.994402,36.242810222222225,25.0
4.735946178436279,3.677952,29.993776,37.909131111111115,25.0
4.9319658279418945,3.676303,29.993893,39.5754585,25.0
5.154345273971558,3.674247,29.994011,41.24179244444445,25.0
5.334956407546997,3.672524,29.995594,42.90821433333334,25.0
5.534382581710815,3.670917,29.996456,44.57468411111112,25.0
5.755179405212402,3.668454,29.993807,46.24100672222223,25.0
5.935173034667969,3.667045,29.995483,47.90742244444446,25.0
6.132883548736572,3.665605,29.995531,49.57384083333334,25.0
6.35678243637085,3.663872,29.995594,51.24026272222223,25.0
6.532932758331299,3.662724,29.994568,52.90662761111112,25.0
6.734664440155029,3.661127,29.994551,54.57299155555556,25.0
6.959105968475342,3.659426,29.993979,56.239323722222224,25.0
7.135372638702393,3.658048,29.993673,57.90563888888889,25.0
7.330626964569092,3.657485,29.996071,59.572087277777776,25.0
7.555689096450806,3.65593,29.994551,61.23845122222222,25.0
7.735296964645386,3.654385,29.994167,62.90479383333333,25.0
7.931552886962891,3.652976,29.994049,64.57112988888889,25.0
8.15637755393982,3.652047,29.995937,66.23757083333334,25.0
8.33464503288269,3.651275,29.994911,67.90395477777778,25.0
8.532664775848389,3.650179,29.995806,69.57038844444445,25.0
8.755398035049438,3.648613,29.994528,71.23675111111112,25.0
8.93550181388855,3.647758,29.994967,72.90313816666668,25.0
9.13079047203064,3.647194,29.995193,74.5695377777778,25.0
9.35394024848938,3.646317,29.993658,76.23585211111113,25.0
9.532826662063599,3.645472,29.995234,77.90225400000001,25.0
9.734575033187866,3.643927,29.995327,79.56866105555557,25.0
9.956509351730347,3.642967,29.994402,81.23501672222223,25.0
10.134341478347778,3.642654,29.994558,82.90138105555556,25.0
10.329540729522705,3.642289,29.99575,84.56781161111111,25.0
10.573123931884766,3.641068,29.995342,88.73383133333333,25.0
11.031186580657959,3.825384,14.996943,90.81674008333333,25.0
11.558026313781738,3.83222,14.996919,92.89964549999999,25.0
12.055257558822632,3.835361,14.996653,94.98251397222221,25.0
12.532611846923828,3.838242,14.996911,97.06541827777777,25.062
13.034565210342407,3.839421,14.995916,99.14818438888888,25.062
13.534950494766235,3.840611,14.996394,101.23101688888887,25.062
14.036879777908325,3.841133,14.996387,103.31384841666666,25.062
14.544116020202637,3.842229,14.997091,105.39677772222221,25.062
15.051722764968872,3.841926,14.996872,107.4796766111111,25.062
15.531763076782227,3.842897,14.996778,109.56256244444444,25.062
16.03633975982666,3.84226,14.996199,111.64536786111111,25.062
16.540859699249268,3.843053,14.99616,113.72816786111112,25.062
17.036560535430908,3.842229,14.996535,115.81101994444445,25.062
17.53779125213623,3.84297,14.997005,117.89393730555557,25.125
18.055556058883667,3.842062,14.996104,119.97672952777779,25.125
18.553496599197388,3.842104,14.99677,122.05961425000001,25.062
19.030314445495605,3.841905,14.996559,124.14246966666667,25.062
19.53428602218628,3.84202,14.996433,126.22530758333333,25.062
20.03150510787964,3.841363,14.996441,128.3081466111111,25.125
20.5334689617157,3.841759,14.996433,130.3909845277778,25.125
21.04106307029724,3.841039,14.996653,132.47385300000002,25.062
21.547544717788696,3.84082,14.996559,134.55670841666668,25.062
22.035041332244873,3.839943,14.996778,136.63959425000002,25.062
22.531261444091797,3.840277,14.997499,138.72258022222223,25.062
23.034971952438354,3.839703,14.997037,140.80550202777778,25.062
23.53337287902832,3.839473,14.997037,142.88842383333332,25.062
24.033759117126465,3.838994,14.99601,144.97120299999997,25.062
24.541518211364746,3.83891,14.997169,147.05414313888886,25.062
25.05983328819275,3.838065,14.996684,149.13701591666663,25.062
25.532901763916016,3.838315,14.996002,151.2197939722222,25.062
26.036505699157715,3.837344,14.996849,153.30268966666662,25.062
26.534571170806885,3.837668,14.99735,155.3856549444444,25.125
27.03052282333374,3.836812,14.997076,157.46858216666664,25.125
27.564525365829468,3.836729,14.996692,159.55145605555552,25.125
28.062270402908325,3.836092,14.996896,161.63435827777775,25.125
28.532225608825684,3.836092,14.997539,163.71734980555553,25.125
29.030142784118652,3.835247,14.996582,165.80020841666664,25.125
29.531415462493896,3.835414,14.997123,167.88314216666663,25.125
30.033128023147583,3.834714,14.996716,169.96601938888884,25.125
30.533966541290283,3.834683,14.996943,172.04892813888884,25.125
31.04316544532776,3.834151,14.996684,174.1318009166666,25.125
31.555206775665283,3.833838,14.997209,176.21474661111105,25.125
32.033960819244385,3.833264,14.996731,178.29762591666662,25.125
32.53552556037903,3.833399,14.997005,180.38054327777772,25.125
33.03485298156738,3.832512,14.996574,182.4634007777777,25.125
33.530702114105225,3.832836,14.997091,184.54633008333326,25.125
34.04271697998047,3.83175,14.996253,186.6291429999999,25.125
34.55094242095947,3.832042,14.996582,188.71200161111102,25.125
35.03311824798584,3.831114,14.995916,190.79476772222213,25.062
35.53458571434021,3.831552,14.996935,192.87767536111102,25.062
36.034504652023315,3.830414,14.99677,194.96056008333323,25.125
36.53062725067139,3.830477,14.996699,197.04343494444436,25.125
37.03727960586548,3.829569,14.996692,199.12630883333324,25.125
37.55511426925659,3.829652,14.996762,201.20919244444434,25.125
38.06131839752197,3.82911,14.997272,203.2921468888888,25.125
38.53332281112671,3.829078,14.997021,205.37506647222213,25.125
39.03409957885742,3.828379,14.996778,207.45795230555547,25.125
39.53300142288208,3.828296,14.997437,209.54092966666659,25.125
40.03733491897583,3.827127,14.996097,211.6237209166666,25.125
40.53935766220093,3.827993,14.997123,213.7066546666666,25.062
41.0457980632782,3.827095,14.996833,215.78954813888882,25.062
41.53476357460022,3.82721,14.997052,217.87247202777772,25.062
42.03530192375183,3.826574,14.997671,219.95548188888884,25.062
42.53709626197815,3.826354,14.99713,222.03841661111107,25.062
43.036726236343384,3.825697,14.996653,224.1212850833333,25.062
43.53656721115112,3.825916,14.996653,226.20415355555554,25.062
44.0662956237793,3.824778,14.996692,228.28702744444442,25.125
44.5573046207428,3.824789,14.997256,230.36997966666664,25.125
45.03536796569824,3.824215,14.996606,232.45284161111107,25.062
45.53595018386841,3.824549,14.996582,234.53570022222218,25.125
46.0364670753479,3.823662,14.996206,236.61850661111106,25.125
46.53161430358887,3.823902,14.997561,238.7015011944444,25.125
47.04714250564575,3.822973,14.996849,240.78439688888884,25.125
47.5573513507843,3.823275,14.996692,242.86727077777772,25.125
48.034141063690186,3.822534,14.996825,244.95016313888883,25.125
48.530999422073364,3.822774,14.997374,247.03313174999994,25.125
49.034952878952026,3.821605,14.997413,249.1161057777777,25.125
49.531450271606445,3.821783,14.996426,251.19894272222214,25.125
50.03719091415405,3.821011,14.996496,253.2817893888888,25.062
50.5566143989563,3.821272,14.996708,255.36466549999992,25.062
51.0599479675293,3.820103,14.997178,257.4476068888888,25.125
51.53108501434326,3.820687,14.996716,259.53048411111104,25.125
52.03662586212158,3.819706,14.996253,261.6132970277777,25.062
52.53295969963074,3.819883,14.996801,263.6961860555555,25.062
53.03262376785278,3.81933,14.996465,265.77902841666656,25.125
53.54187035560608,3.819195,14.996653,267.8618968888888,25.125
54.04835367202759,3.81836,14.99688,269.9447968888888,25.125
54.5357780456543,3.818547,14.997037,272.02771869444433,25.125
55.035242795944214,3.817973,14.996229,274.1105282777777,25.125
55.533499240875244,3.81813,14.996598,276.193389111111,25.125
56.033146142959595,3.817264,14.996606,278.27625105555546,25.125
56.532156467437744,3.817316,14.996872,280.35914994444437,25.125
57.05418300628662,3.816627,14.996418,282.4419857777777,25.125
57.55421710014343,3.816627,14.997076,284.5249129999999,25.125
58.031243324279785,3.815709,14.996896,286.60781522222214,25.125
58.53093433380127,3.815855,14.996849,288.6907109166666,25.125
59.02919292449951,3.815176,14.997091,290.7736402222222,25.125
59.53495192527771,3.815249,14.997374,292.85660883333327,25.125
60.04568696022034,3.814665,14.996245,294.9394206388888,25.125
60.55012011528015,3.814707,14.997256,297.022372861111,25.125
61.03703594207764,3.81383,14.997288,299.1053295277777,25.125
61.534767389297485,3.81384,14.996692,301.1882034166666,25.125
62.03651714324951,3.813339,14.996394,303.2710359166666,25.125
62.534828424453735,3.813412,14.996716,305.35391313888886,25.125
63.03475284576416,3.813079,14.996347,307.4367391111111,25.125
63.565183877944946,3.812557,14.99666,309.5196085555555,25.125
64.05500602722168,3.81192,14.995893,311.6023714722222,25.125
64.53111577033997,3.812108,14.997108,313.68530313888886,25.125
65.035480260849,3.811492,14.996927,315.7682096666666,25.187
65.53306770324707,3.811701,14.996755,317.8510923055555,25.187
66.03185391426086,3.810761,14.996582,319.9339509166666,25.125
66.53349614143372,3.8112,14.997342,322.0169150833333,25.125
67.04193782806396,3.810208,14.996292,324.0997334166666,25.187
67.54014086723328,3.810438,14.997468,326.1827150833333,25.187
68.03479170799255,3.809436,14.99666,328.2655845277777,25.187
68.53509759902954,3.80953,14.997147,330.34852161111104,25.187
69.03671193122864,3.808852,14.995775,332.4312681388888,25.187
69.53666400909424,3.809154,14.996966,334.51418008333326,25.125
70.05307078361511,3.808424,14.996818,336.5970714722221,25.125
70.56063437461853,3.80858,14.997037,338.67999327777767,25.125
71.03253483772278,3.807693,14.995909,340.76275841666654,25.125
71.53633522987366,3.807808,14.996943,342.84566716666654,25.187
72.0343554019928,3.806806,14.996598,344.92852799999986,25.125
72.53607273101807,3.806994,14.99695,347.01143772222207,25.125
73.03535723686218,3.806524,14.996269,349.09425286111093,25.187
73.54020166397095,3.806451,14.996692,351.17712674999984,25.187
74.03359985351562,3.805762,14.996935,353.26003438888876,25.187
74.53534173965454,3.805794,14.996755,355.3429170277776,25.187
75.03509736061096,3.805282,14.997123,357.4258507777776,25.187
75.53492999076843,3.805199,14.996598,359.5087116111109,25.125
76.032466173172,3.804176,14.996778,361.59159744444423,25.125
76.55599188804626,3.80475,14.997068,363.67452355555537,25.125
77.06059336662292,3.803717,14.996355,365.7573506388887,25.125
77.5345983505249,3.80356,14.997279,367.84030605555535,25.187
78.03486442565918,3.803205,14.996496,369.923152722222,25.187
78.53202247619629,3.803278,14.996864,372.0060504999998,25.187
79.0356433391571,3.802443,14.996426,374.08888744444425,25.187
79.53389263153076,3.802464,14.996825,376.1717798055554,25.187
80.04522323608398,3.801598,14.996089,378.25456994444426,25.125
80.54526662826538,3.801796,14.996747,380.337451472222,25.125
81.03329205513,3.800951,14.99619,382.4202556388887,25.125
81.53162121772766,3.801306,14.997013,384.5031741111109,25.125
82.0351939201355,3.800387,14.996324,386.5859968888887,25.125
82.5317153930664,3.800419,14.997123,388.6689306388887,25.125
83.0425751209259,3.799824,14.996379,390.75176105555533,25.125
83.54943704605103,3.800032,14.996857,392.8346578611109,25.187
84.03697776794434,3.799166,14.996418,394.9174936944442,25.187
84.53286457061768,3.799438,14.99724,397.0004436944442,25.187
85.03126978874207,3.798728,14.997232,399.0833925833331,25.187
85.53717017173767,3.798697,14.996786,401.16627952777753,25.125
86.03276634216309,3.797841,14.996104,403.24907174999976,25.125
86.55180788040161,3.798185,14.996637,405.33193799999975,25.125
87.06447124481201,3.797204,14.996708,407.41481411111084,25.125
87.53498315811157,3.797486,14.996535,409.49766619444415,25.125
88.03266406059265,3.796599,14.996653,411.5805346666664,25.125
88.53498077392578,3.796713,14.997288,413.66349133333307,25.125
89.03539562225342,3.795878,14.997099,415.74642174999974,25.125
89.53560781478882,3.796139,14.99713,417.82935647222195,25.125
90.04329514503479,3.795096,14.996441,419.9121954999997,25.125
90.54535055160522,3.795409,14.997499,421.99518147222193,25.125
91.0427565574646,3.794605,14.996739,422.8283336388886,25.125
91.26624941825867,3.624233,29.995523,424.494751583333,25.125
91.45518350601196,3.618576,29.996181,426.161206083333,25.125
91.63369560241699,3.614297,29.995375,427.82761580555524,25.125
91.83546042442322,3.610707,29.994488,429.49397624999966,25.125
92.06524229049683,3.607325,29.994787,431.1603533055552,25.125
92.23743271827698,3.605373,29.994944,432.826739083333,25.125
92.43513774871826,3.603035,29.995876,434.49317663888854,25.125
92.66217994689941,3.600353,29.995398,436.1595876388885,25.125
92.83502459526062,3.598495,29.995859,437.82602424999965,25.125
93.03434944152832,3.596554,29.994505,439.49238563888855,25.125
93.2621066570282,3.595375,29.995148,441.15878274999966,25.125
93.43297863006592,3.593882,29.995499,442.8251993611108,25.125
93.63794541358948,3.591878,29.994465,444.49155852777744,25.125
93.85975360870361,3.590115,29.993048,446.1578389722219,25.125
94.03554248809814,3.588956,29.995367,447.8242482499997,25.125
94.23288679122925,3.588257,29.994717,449.4906214166664,25.125
94.46463656425476,3.587192,29.99604,451.15706808333306,25.125
94.63315916061401,3.585366,29.996439,452.8235369166664,25.125
94.8347475528717,3.58404,29.996729,454.49002186111085,25.125
95.05948948860168,3.582913,29.994951,456.1564080277775,25.125
95.2327721118927,3.58235,29.995993,457.82285208333303,25.125
95.43744778633118,3.581181,29.996323,459.4893144722219,25.125
95.65943121910095,3.579792,29.995899,461.15575330555527,25.125
95.83603239059448,3.578999,29.996393,462.82221958333304,25.187
96.03502750396729,3.578008,29.995892,464.4886580277775,25.187
96.26217818260193,3.577778,29.996237,466.1551156388886,25.187
96.43461918830872,3.577006,29.996996,467.8216154166664,25.187
96.63494110107422,3.57568,29.996338,469.4880786388886,25.125
96.86471438407898,3.574647,29.996847,471.15457013888863,25.125
97.03650617599487,3.574021,29.996534,472.8210442499997,25.125
97.23150515556335,3.573687,29.99655,474.4875192499997,25.125
97.45958018302917,3.572487,29.997059,476.1540225277775,25.187
97.63551735877991,3.571464,29.995876,477.82046008333305,25.187
97.83446788787842,3.570942,29.996149,479.4869128055553,25.187
98.06148624420166,3.569877,29.994371,481.1532667499997,25.187
98.23533034324646,3.569794,29.994379,482.8196211388886,25.187
98.43436121940613,3.569324,29.994621,484.4859889722219,25.125
98.65909051895142,3.567686,29.995907,486.1524282499997,25.125
98.8352952003479,3.567393,29.994833,487.81880786111077,25.125
99.03326368331909,3.566464,29.995516,489.4852254166663,25.125
99.25602316856384,3.566224,29.996799,491.15171424999966,25.187
99.43273901939392,3.56588,29.995445,492.8181278611108,25.187
99.63519787788391,3.564628,29.99564,494.4845523055552,25.187
99.85494208335876,3.563824,29.995453,496.15096636111076,25.187
100.03241300582886,3.563626,29.995695,497.81739386111076,25.187
100.23114895820618,3.563406,29.995499,499.4838104722219,25.187
100.45712327957153,3.56302,29.995665,501.1502363055552,25.187
100.63615322113037,3.561977,29.994144,502.81657763888853,25.187
100.83154320716858,3.561256,29.995428,504.4829903055552,25.187
101.06703472137451,3.560682,29.995852,508.64908086111075,25.187
101.53539514541626,3.733956,14.997319,510.73204183333297,25.187
102.04600119590759,3.741638,14.997193,512.8149853055552,25.125
102.55092978477478,3.747201,14.998306,514.8980833611107,25.125
103.03582501411438,3.750019,14.996935,516.9809909999996,25.125
103.5363461971283,3.753786,14.997977,519.0640433611106,25.125
104.03177261352539,3.755352,14.99608,521.1468322499995,25.187
104.53563904762268,3.758107,14.996465,523.2296746111107,25.187
105.0315752029419,3.759214,14.996747,525.3125561388885,25.187
105.56062889099121,3.761218,14.996818,527.3954475277774,25.187
106.05728888511658,3.762136,14.996528,529.4782986388885,25.187
106.53858709335327,3.764014,14.997013,531.5612171111108,25.187
107.03333234786987,3.764067,14.995987,533.6439930833329,25.187
107.53559970855713,3.765538,14.996559,535.7268484999996,25.187
108.03527474403381,3.765674,14.99659,537.8097082222218,25.187
108.54616856575012,3.766759,14.997429,539.8926844722218,25.187
109.05439400672913,3.766906,14.996418,541.9755203055552,25.187
109.53462553024292,3.76796,14.996379,544.0583507222218,25.187
110.03603553771973,3.7675,14.996684,546.1412234999996,25.187
110.53394556045532,3.768753,14.996833,548.2241169722217,25.187
111.03421354293823,3.768711,14.997108,550.3070486388884,25.25
111.5371458530426,3.769369,14.996684,552.3899214166662,25.187
112.03768157958984,3.768993,14.995924,554.4726886388884,25.187
112.55088019371033,3.769786,14.997108,556.5556203055551,25.187
113.03578615188599,3.769348,14.996778,558.6385061388884,25.187
113.5346417427063,3.769912,14.997499,560.7214921111106,25.25
114.03358483314514,3.769609,14.996723,562.804370305555,25.25
114.53405857086182,3.769786,14.996903,564.8872734999995,25.187
115.05290126800537,3.769828,14.996755,566.9701561388885,25.187
115.55924654006958,3.770151,14.997546,569.0531486388885,25.187
116.03741073608398,3.769692,14.997303,571.1361073888885,25.187
116.5327775478363,3.770037,14.997679,573.2191183611108,25.187
117.03530740737915,3.769776,14.996959,575.3020293333329,25.187
117.53556728363037,3.770172,14.997319,577.3849903055551,25.187
118.03516578674316,3.769306,14.996778,579.4678761388884,25.187
118.53252673149109,3.769838,14.997084,581.5508044722218,25.187
119.04111361503601,3.769306,14.996143,583.6336021111107,25.187
119.53595066070557,3.769348,14.997546,585.7165946111107,25.187
120.0347797870636,3.768857,14.997186,587.7995371111107,25.187
120.53711366653442,3.769243,14.997021,589.882456694444,25.187
121.03784775733948,3.768283,14.996833,591.9653501666662,25.187
121.54773712158203,3.768836,14.997499,594.0483361388884,25.187
122.0590283870697,3.768252,14.996825,596.1312284999996,25.187
122.53598237037659,3.76844,14.996606,598.214090444444,25.187
123.03561305999756,3.767709,14.996229,600.2969000277773,25.187
123.53250861167908,3.768085,14.99742,602.3798750277773,25.187
124.03499579429626,3.767396,14.99688,604.4627750277773,25.25
124.53382182121277,3.767511,14.99666,606.5456444722217,25.25
125.06522250175476,3.76654,14.997389,608.6286151666662,25.187
125.56050562858582,3.766624,14.997005,610.7115325277773,25.187
126.03259873390198,3.766165,14.996676,612.7944041944439,25.187
126.539710521698,3.766342,14.997021,614.8773237777773,25.187
127.03622174263,3.765632,14.996559,616.960179194444,25.187
127.53302216529846,3.765914,14.997029,619.0430998888884,25.187
128.04303884506226,3.765163,14.996621,621.1259639166661,25.187
128.55058646202087,3.764985,14.996982,623.2088780833328,25.187
129.0400550365448,3.764536,14.996535,625.2917301666662,25.187
129.53443574905396,3.764755,14.996504,627.374577944444,25.187
130.03332138061523,3.764182,14.996716,629.4574551666663,25.187
130.53618717193604,3.763837,14.996872,631.5403540555551,25.187
131.0317132472992,3.76294,14.997169,633.623294194444,25.187
131.5607590675354,3.763169,14.99706,635.7062191944441,25.187
132.05847835540771,3.762125,14.997444,637.7891975277774,25.187
132.53598737716675,3.762303,14.997922,639.8722422499997,25.187
133.03454494476318,3.761645,14.99688,641.9551422499997,25.187
133.5339539051056,3.761593,14.996864,644.0380400277775,25.187
134.03335213661194,3.760664,14.99724,646.1209900277775,25.187
134.5424509048462,3.760716,14.996363,648.2038182222219,25.187
135.0495536327362,3.759756,14.996778,650.2867040555552,25.187
135.5359230041504,3.76032,14.997115,652.3696366944441,25.187
136.0311336517334,3.759276,14.996433,654.4524746111108,25.187
136.53617811203003,3.759287,14.996214,656.5352821111107,25.187
137.03606057167053,3.758504,14.996418,658.6181179444441,25.187
137.53180646896362,3.758399,14.996864,660.7010157222219,25.187
138.06068515777588,3.757888,14.996308,662.7838362777775,25.187
138.56160044670105,3.757554,14.997311,664.8667961388886,25.187
139.03483843803406,3.756782,14.996629,666.9496612777775,25.187
139.5369131565094,3.756771,14.998048,669.0327234999997,25.187
140.03365850448608,3.756009,14.997522,671.1157126666665,25.187
140.53460955619812,3.756124,14.997029,673.1986333611109,25.187
141.03283143043518,3.75507,14.996528,675.281484472222,25.187
141.54079794883728,3.755018,14.997389,677.3644551666665,25.187
142.03739738464355,3.754194,14.997452,679.4474346111109,25.187
142.5353546142578,3.754287,14.997147,681.5303716944443,25.125
143.03643894195557,3.753515,14.996762,683.6132553055554,25.125
143.53624272346497,3.753536,14.997749,685.6962759999999,25.187
144.03723788261414,3.75245,14.996982,687.7791901666666,25.187
144.5641906261444,3.752513,14.99764,689.8621957222222,25.187
145.0632061958313,3.751428,14.996818,691.9450871111111,25.187
145.5350615978241,3.751782,14.997609,694.0280883611111,25.187
146.03296518325806,3.750572,14.997115,696.111021,25.187
146.53324818611145,3.750958,14.996535,698.1938730833334,25.187
147.0338671207428,3.749872,14.996269,700.2766882222223,25.187
147.53719639778137,3.749893,14.997922,702.3597329444445,25.187
148.03916573524475,3.748985,14.996919,704.4426383611112,25.187
148.54187273979187,3.749121,14.998032,706.5256983611113,25.187
149.03772115707397,3.74789,14.997147,708.6086354444446,25.187
149.53356671333313,3.748046,14.996989,710.6915505833335,25.187
150.03497457504272,3.747065,14.996794,712.7744386388891,25.187
150.53269934654236,3.74718,14.997522,714.8574278055559,25.187
151.06627202033997,3.746314,14.996496,716.9402744722225,25.187
151.5584740638733,3.74623,14.997319,719.0232354444447,25.187
152.0376935005188,3.74528,14.996998,721.1061518333336,25.25
152.53272414207458,3.744894,14.996935,723.1890594722224,25.25
153.03226804733276,3.74431,14.9963,725.2718789166669,25.187
153.53949999809265,3.744299,14.997687,727.3548910000002,25.187
154.03706240653992,3.743214,14.996684,729.437763777778,25.25
154.5410509109497,3.743329,14.997037,731.5206855833335,25.25
155.03790736198425,3.742327,14.997013,733.6036040555557,25.187
155.54130625724792,3.742535,14.997749,735.6866247500002,25.187
156.0359389781952,3.741356,14.996214,737.7694322500001,25.187
156.53776931762695,3.741262,14.998509,739.8525585000001,25.187
157.0364077091217,3.740458,14.996919,741.9354639166668,25.187
157.55569529533386,3.740229,14.997946,744.0185119722223,25.25
158.0573742389679,3.739561,14.997272,746.1014664166668,25.25
158.5345380306244,3.73906,14.997749,748.1844871111113,25.25
159.03574919700623,3.738392,14.996708,750.2673632222223,25.25
159.53284668922424,3.738371,14.997186,752.3503057222223,25.187
160.03454422950745,3.737442,14.99713,754.4332404444446,25.25
160.54170060157776,3.737432,14.997507,756.5162275277779,25.25
161.04722142219543,3.736106,14.996394,758.5990600277779,25.187
161.53427028656006,3.736242,14.996762,760.681943638889,25.187
162.0351436138153,3.735428,14.996472,762.7647869722224,25.25
162.53464889526367,3.73547,14.996653,764.8476554444446,25.25
163.03510451316833,3.734175,14.996974,766.9305685000002,25.187
163.53495025634766,3.734269,14.997366,769.0135360000002,25.187
164.0428626537323,3.733361,14.996253,771.0963489166668,25.187
164.5589873790741,3.733226,14.997922,773.179393638889,25.187
165.0338101387024,3.732255,14.997052,775.2623175277779,25.187
165.5377197265625,3.732098,14.998134,777.3453916944445,25.187
166.0357267856598,3.731211,14.997193,779.4283351666668,25.187
166.53811860084534,3.730794,14.996739,781.5112155833334,25.187
167.0476779937744,3.730053,14.997295,783.5941732222223,25.187
167.5536015033722,3.730084,14.996982,785.6770873888889,25.187
168.03770756721497,3.729218,14.997091,787.7600166944445,25.187
168.53402471542358,3.729082,14.997232,789.8429655833334,25.187
169.03840112686157,3.727882,14.997327,791.9259276666667,25.187
169.53236055374146,3.728289,14.997139,794.0088636388889,25.187
170.03433346748352,3.726838,14.996528,796.09171475,25.187
170.55448985099792,3.727204,14.997209,798.1746604444445,25.187
171.06191039085388,3.725732,14.99713,800.2575951666668,25.187
171.53602981567383,3.725607,14.996394,802.3404276666668,25.187
172.03654503822327,3.724834,14.996943,804.4233364166668,25.187
172.53244042396545,3.724741,14.996762,806.5062200277779,25.187
173.03600478172302,3.723394,14.996418,808.5890558611112,25.187
173.5493984222412,3.723603,14.997327,810.6720179444445,25.187
174.05690455436707,3.722528,14.996669,812.7548886388889,25.187
174.53579664230347,3.722434,14.997139,814.8378246111112,25.187
175.0336892604828,3.721641,14.996394,816.9206571111112,25.187
175.53402280807495,3.721432,14.996903,819.0035603055557,25.187
176.03358125686646,3.720326,14.99659,821.0864200277779,25.187
176.53449773788452,3.720211,14.997342,823.1693841944445,25.187
177.05419993400574,3.719219,14.996989,825.2522993333334,25.187
177.5567169189453,3.719,14.997561,827.3352939166667,25.125
178.0355508327484,3.718144,14.996872,829.4181928055556,25.125
178.53542113304138,3.718217,14.997405,831.5011657222223,25.125
179.03225755691528,3.716923,14.996269,833.5839808611112,25.125
179.53776216506958,3.716954,14.99695,835.6668905833334,25.125
180.0371608734131,3.716088,14.996864,837.7497883611112,25.125
180.5431125164032,3.716005,14.996543,839.8326415555556,25.125
181.03772521018982,3.714763,14.996794,841.9155296111112,25.125
181.54559683799744,3.714429,14.996402,842.7486630555557,25.187
181.75519180297852,3.548534,29.995859,844.4150996666667,25.187
181.94636011123657,3.542449,29.997036,846.0816016666668,25.187
182.13796710968018,3.538222,29.994591,847.7479678333334,25.187
182.3354833126068,3.534747,29.995884,849.4144058333334,25.187
182.54988741874695,3.531407,29.995609,851.0808285555556,25.187
182.73782920837402,3.528276,29.995398,852.7472395555557,25.187
182.93470644950867,3.525625,29.995766,854.4136710000001,25.125
183.14813709259033,3.523673,29.996267,856.0801302777779,25.125
183.33577513694763,3.521627,29.996565,857.7466061111113,25.125
183.534321308136,3.519279,29.996847,859.4130976111113,25.125
183.7470965385437,3.51667,29.996174,861.0795517222224,25.187
183.9346477985382,3.514927,29.995546,862.7459709444446,25.187
184.13963627815247,3.513831,29.995131,864.4123671111113,25.187
184.3436462879181,3.512015,29.995602,866.0787894444446,25.187
184.53276753425598,3.5107,29.99651,867.7452622222224,25.187
184.73466038703918,3.508769,29.99506,869.4116544444447,25.187
184.94362378120422,3.506995,29.995914,871.0780941111113,25.187
185.13497877120972,3.506035,29.996714,872.7445782222225,25.187
185.33359599113464,3.505085,29.995985,874.4110218333336,25.187
185.54660534858704,3.503749,29.996149,876.0774745555558,25.187
185.73871088027954,3.501787,29.995947,877.7439160555558,25.187
185.93772888183594,3.500576,29.996088,879.4103653888892,25.187
186.14943385124207,3.499814,29.99593,881.0768059444448,25.187
186.33776712417603,3.498854,29.99651,882.7432787222226,25.187
186.53881764411926,3.49756,29.996353,884.4097427777782,25.187
186.74835562705994,3.49564,29.995438,886.0761560000004,25.187
186.93635177612305,3.494784,29.996174,887.7426101111115,25.187
187.13653254508972,3.494418,29.996706,889.4090937777781,25.187
187.34224605560303,3.493291,29.997616,891.0756280000004,25.187
187.5367090702057,3.492748,29.997858,892.7421756666671,25.187
187.7362835407257,3.4904,29.996166,894.4086293333338,25.187
187.94871520996094,3.489649,29.996103,896.0750795000005,25.187
188.13421440124512,3.489325,29.997231,897.7415923333338,25.187
188.33415865898132,3.48824,29.995884,899.4080303333337,25.187
188.5475721359253,3.487217,29.99629,901.0744908888893,25.187
188.73813033103943,3.4861,29.99542,902.7409031111115,25.187
188.93618369102478,3.485161,29.995758,904.4073341111115,25.187
189.14612531661987,3.484608,29.996542,906.073808666667,25.187
189.33693480491638,3.483825,29.996424,907.740276666667,25.187
189.54207587242126,3.482812,29.996565,909.4067525000004,25.187
189.73998355865479,3.481654,29.995022,911.0731426111115,25.187
189.9363887310028,3.480694,29.99506,912.7395348333338,25.187
190.139976978302,3.480308,29.99655,914.4060098333338,25.187
190.34395575523376,3.479859,29.996527,916.072483555556,25.187
190.53430247306824,3.478951,29.99604,917.7389302222226,25.187
190.73788905143738,3.47726,29.995476,919.405345555556,25.187
190.94691967964172,3.47678,29.996408,921.0718126666671,25.187
191.1378779411316,3.476623,29.996275,922.7382723888894,25.187
191.33624386787415,3.475893,29.996267,924.4047316666672,25.187
191.5547480583191,3.47511,29.996502,928.5709125000005,25.187
192.03221678733826,3.642675,14.99659,930.6537722222228,25.187
192.5381829738617,3.650523,14.997413,932.7367462500006,25.187
193.04057836532593,3.654354,14.997522,934.8197354166673,25.187
193.53685855865479,3.657902,14.997859,936.9027713888895,25.187
194.0377197265625,3.660303,14.997005,938.9856887500006,25.187
194.53182744979858,3.662515,14.998282,941.0687834722228,25.25
195.0347616672516,3.663799,14.997091,943.1517127777784,25.25
195.53680086135864,3.665636,14.996903,945.2346159722229,25.25
196.0527627468109,3.666523,14.996864,947.3175137500007,25.25
196.5632131099701,3.668078,14.997303,949.4004725000007,25.25
197.03892278671265,3.66811,14.997201,951.483417083334,25.187
197.53673458099365,3.669539,14.997758,953.5664390277784,25.187
198.0342080593109,3.669498,14.996919,955.6493444444451,25.25
198.53407406806946,3.670583,14.998118,957.7324163888895,25.25
199.03492760658264,3.670489,14.996974,959.8153294444451,25.187
199.54505920410156,3.671397,14.996598,961.8981902777784,25.25
200.04466223716736,3.671021,14.99677,963.9810750000007,25.25
200.5387315750122,3.671512,14.997539,966.0640665277784,25.25
201.03711080551147,3.671502,14.99659,968.1469262500007,25.25
201.537921667099,3.672096,14.997836,970.2299590277785,25.25
202.03964471817017,3.672003,14.996849,972.3128547222229,25.25
202.5534007549286,3.672326,14.997154,974.3957927777785,25.25
203.05572080612183,3.671721,14.996331,976.4786165277785,25.25
203.53467726707458,3.672264,14.997617,978.5616188888896,25.25
204.03543329238892,3.671721,14.996457,980.6444601388896,25.25
204.53237771987915,3.672138,14.997389,982.7274308333341,25.25
205.03252363204956,3.671533,14.997381,984.8104004166674,25.25
205.53560066223145,3.671836,14.997663,986.8934091666674,25.25
206.0409288406372,3.671303,14.99706,988.9763341666675,25.25
206.55522847175598,3.671731,14.99688,991.0592341666675,25.25
207.03710627555847,3.670719,14.996621,993.1420981944452,25.25
207.53738403320312,3.670886,14.997671,995.2251080555563,25.25
208.03507447242737,3.670635,14.997656,997.3081158333341,25.25
208.53344821929932,3.670761,14.997734,999.3911344444452,25.25
209.04881834983826,3.669988,14.997264,1001.4740877777785,25.25
209.55328106880188,3.669999,14.996966,1003.5569997222229,25.25
210.03861951828003,3.669279,14.996794,1005.6398877777785,25.25
210.53494548797607,3.669226,14.997154,1007.7228258333341,25.187
211.03471899032593,3.668527,14.996935,1009.805733472223,25.187
211.53656029701233,3.668611,14.997569,1011.8887291666674,25.187
212.03421330451965,3.667807,14.997068,1013.9716552777785,25.25
212.56559944152832,3.668068,14.998329,1016.0547565277785,25.25
213.05810379981995,3.667076,14.997272,1018.137710972223,25.25
213.5322539806366,3.667243,14.997209,1020.2206566666674,25.25
214.03475522994995,3.666461,14.996598,1022.3035175000008,25.187
214.53692245483398,3.666461,14.997805,1024.386545972223,25.25
215.03414058685303,3.66574,14.997295,1026.469503611112,25.25
215.53599572181702,3.665636,14.997836,1028.5525363888898,25.25
216.04504251480103,3.66478,14.997045,1030.6354593055564,25.25
216.5449504852295,3.664937,14.997437,1032.7184366666675,25.25
217.03790092468262,3.663997,14.996809,1034.8013268055563,25.25
217.5355086326599,3.663799,14.997413,1036.884300833334,25.25
218.0378110408783,3.662683,14.997593,1038.9672998611118,25.25
218.53781366348267,3.663058,14.997726,1041.0503173611119,25.25
219.04951810836792,3.662035,14.996543,1043.1331705555563,25.25
219.55591440200806,3.661628,14.997037,1045.2160923611118,25.25
220.03658080101013,3.661054,14.996943,1047.2990011111117,25.25
220.53558659553528,3.661117,14.997938,1049.3820480555562,25.25
221.0353467464447,3.659979,14.996927,1051.464954583334,25.25
221.5366814136505,3.659833,14.996943,1053.547863333334,25.25
222.03331971168518,3.659071,14.996489,1055.6307090277783,25.25
222.5634663105011,3.659113,14.997279,1057.713664444445,25.25
223.0602114200592,3.657725,14.997319,1059.7966254166672,25.25
223.53565859794617,3.658111,14.996794,1061.8795134722227,25.25
224.03809189796448,3.656859,14.996167,1063.962314444445,25.25
224.53298830986023,3.656911,14.997609,1066.045315694445,25.25
225.03609251976013,3.655972,14.99648,1068.1281601388894,25.25
225.5359525680542,3.655972,14.997201,1070.2111047222227,25.25
226.04284477233887,3.654917,14.996598,1072.293965555556,25.187
226.5443766117096,3.655053,14.997232,1074.376914444445,25.187
227.03584599494934,3.653832,14.997225,1076.4598623611116,25.187
227.5351004600525,3.653717,14.997193,1078.542805833334,25.187
228.03764176368713,3.65283,14.996825,1080.625698194445,25.187
228.5350170135498,3.652653,14.997303,1082.708656944445,25.187
229.0586166381836,3.651765,14.996222,1084.7914655555562,25.25
229.55532479286194,3.651745,14.99724,1086.8744155555562,25.25
230.03695678710938,3.650732,14.996801,1088.957304583334,25.25
230.53487348556519,3.650784,14.996684,1091.0401773611118,25.25
231.03449821472168,3.649626,14.996849,1093.1230730555562,25.25
231.5362708568573,3.649375,14.99688,1095.2059730555563,25.25
232.0365924835205,3.648551,14.996621,1097.288837083334,25.25
232.5444622039795,3.648655,14.997147,1099.3717741666674,25.25
233.06095623970032,3.647215,14.996723,1101.4546523611118,25.25
233.53502655029297,3.647246,14.996489,1103.5374980555562,25.25
234.03821730613708,3.64639,14.996794,1105.6203861111117,25.187
234.53528261184692,3.646505,14.997429,1107.7033623611117,25.187
235.03583788871765,3.645295,14.996653,1109.7862308333338,25.25
235.54672026634216,3.645566,14.997554,1111.8692244444449,25.25
236.05523443222046,3.644188,14.997272,1113.9521788888892,25.187
236.54217910766602,3.644021,14.996935,1116.035086527778,25.187
237.0346658229828,3.643134,14.996809,1118.117976666667,25.187
237.5353627204895,3.643228,14.997429,1120.200952916667,25.25
238.03657627105713,3.642049,14.99637,1122.2837820833336,25.25
238.53784251213074,3.642278,14.996511,1124.3666308333336,25.25
239.05937910079956,3.641172,14.996229,1126.449440416667,25.25
239.56251001358032,3.640734,14.996574,1128.532297916667,25.25
240.03964114189148,3.639972,14.996402,1130.615131527778,25.25
240.53628635406494,3.639878,14.996888,1132.6980326388891,25.25
241.03615498542786,3.638991,14.996637,1134.7808988888892,25.187
241.53461813926697,3.639001,14.997068,1136.8638250000004,25.187
242.03423810005188,3.637895,14.996629,1138.9466901388892,25.187
242.5374038219452,3.637404,14.996982,1141.0296043055557,25.187
243.0420069694519,3.636851,14.99706,1143.1125293055557,25.187
243.53731751441956,3.636705,14.997021,1145.195448888889,25.25
244.03587341308594,3.635755,14.996528,1147.2783,25.25
244.5368673801422,3.635933,14.996998,1149.3612163888888,25.25
245.03275418281555,3.634805,14.996567,1151.4440729166665,25.25
245.55304718017578,3.63444,14.996911,1153.526977222222,25.25
246.05860018730164,3.633626,14.996543,1155.6098304166665,25.25
246.53675532341003,3.63371,14.997405,1157.6928033333331,25.25
247.03542399406433,3.632749,14.996136,1159.7755999999997,25.25
247.53785514831543,3.632614,14.996927,1161.8585065277775,25.25
248.03642296791077,3.631831,14.99619,1163.9413106944442,25.25
248.53440642356873,3.631747,14.997342,1166.0242748611108,25.25
249.05726528167725,3.630338,14.997108,1168.1072065277774,25.25
249.5611584186554,3.630505,14.997091,1170.190135833333,25.25
250.03213787078857,3.629723,14.996182,1172.2729388888886,25.25
250.5351357460022,3.629399,14.997225,1174.3558868055552,25.25
251.03322219848633,3.628366,14.996857,1176.4387836111107,25.25
251.535005569458,3.628689,14.996794,1178.5216716666662,25.25
252.04587316513062,3.627635,14.9963,1180.6044911111105,25.25
252.55113673210144,3.627416,14.99688,1182.6873911111106,25.187
253.03299522399902,3.626435,14.996825,1184.7702834722218,25.187
253.53682208061218,3.626352,14.996324,1186.8531062499994,25.187
254.03272438049316,3.625391,14.996739,1188.9359866666662,25.187
254.53303241729736,3.625579,14.996864,1191.018884444444,25.25
255.03496026992798,3.624546,14.996794,1193.1017724999995,25.187
255.56522178649902,3.624254,14.996989,1195.1846876388884,25.187
256.06762623786926,3.62322,14.996755,1197.2675702777772,25.187
256.53666043281555,3.623325,14.99753,1199.350560555555,25.187
257.03635597229004,3.622114,14.99648,1201.4334049999993,25.187
257.5347945690155,3.621926,14.997288,1203.516361666666,25.187
258.03649520874023,3.621185,14.995885,1205.5991234722214,25.187
258.5462579727173,3.621154,14.997139,1207.6820594444437,25.187
259.0526864528656,3.620256,14.996614,1209.7649224999993,25.187
259.5395631790161,3.620246,14.997037,1211.8478443055549,25.187
260.0341453552246,3.619421,14.997468,1213.9308259722216,25.187
260.5380115509033,3.619181,14.996903,1216.013729166666,25.25
261.0369219779968,3.618472,14.996645,1218.0965965277771,25.25
261.5354015827179,3.617887,14.99713,1220.1795312499994,25.25
262.0565536022186,3.616958,14.996379,1222.262361666666,25.25
262.5626964569092,3.617198,14.997311,1224.345321527777,25.25
263.038685798645,3.616165,14.996409,1226.4281561111104,25.187
263.54092478752136,3.616426,14.996723,1228.5110343055549,25.187
264.0355877876282,3.615393,14.996253,1230.5938472222215,25.187
264.53691577911377,3.615257,14.996966,1232.676759166666,25.187
265.0413477420807,3.614203,14.996731,1234.7596384722215,25.187
265.54876136779785,3.614245,14.996998,1236.8425548611103,25.187
266.03731989860535,3.61318,14.997295,1238.9255124999993,25.187
266.5372738838196,3.613065,14.997522,1241.008501666666,25.187
267.038622379303,3.612199,14.99684,1243.0913961111105,25.187
267.5399708747864,3.612356,14.997178,1245.1743374999994,25.187
268.0361135005951,3.611041,14.99753,1247.2573277777772,25.187
268.54509449005127,3.611155,14.997334,1249.3402908333328,25.187
269.0519640445709,3.610801,14.996903,1251.4231940277773,25.187
269.53731179237366,3.610195,14.996896,1253.5060962499995,25.187
270.036945104599,3.609298,14.996347,1255.5889222222218,25.187
270.5333776473999,3.609047,14.997953,1257.6719712499996,25.187
271.03487491607666,3.608212,14.99724,1259.7549212499996,25.187
271.54786229133606,3.608306,14.996238,1261.8377320833329,25.187
272.0690071582794,3.607356,14.996465,1262.6708690277774,25.187
272.2446119785309,3.444885,29.99539,1264.337279583333,25.187
272.45578813552856,3.4388,29.995594,1266.0037014722218,25.187
272.63467621803284,3.43426,29.996174,1267.6701555833329,25.187
272.83555841445923,3.430617,29.996025,1269.336601416666,25.187
273.05733370780945,3.427006,29.994308,1271.0029518611104,25.187
273.2369258403778,3.42494,29.99575,1272.669382416666,25.187
273.4364802837372,3.422341,29.996887,1274.3358761388881,25.187
